Repository: adityamoolya/maraging-steel-calphad

# DFT-Informed Thermodynamics of Maraging Steel Aging

## Project Overview
This project aims to provide a computational thermodynamic explanation for the precipitation behavior observed in recent experimental literature on ultra-high strength maraging steels. Specifically, it uses Density Functional Theory (DFT) formation energies to support and correct CALPHAD modeling of precipitation in Fe-Ni-Co-Mo-Ti-Al alloys. The primary motivation is the experimental observation that maraging steels undergo heterogeneous nucleation of $\eta$-Ni₃Ti by Mo-enriched particles, reaching an experimental phase fraction of ~12% (Xu et al., 2025), which CALPHAD models historically fail to accurately predict.

File: databases/new_mc_fe_bainite.tdb (part 11 of 12)
$**************************************************************************
PARAMETER G(TIB2,FE:VA;0) 273.00 +GHSERFE#+150000; 6000.00  N
REF:pov12 !
PARAMETER G(TIB2,TI:B;0) 273.00 +2*GHSERBB#+GHSERTI#-329000+1.865*T
   +1.2547*T*LN(T)+3.131E-3*T**2-4.105E-7*T**3; 6000.00  N
REF:117 !
PARAMETER G(TIB2,TI:TI;0) 273.00 +18000+3*GHSERTI#; 6000.00  N
REF:117 !
PARAMETER G(TIB2,TI:VA;0) 273.00 +GHSERTI#+150000; 6000.00  N
REF:pov09 !
$----------------------Interaction parameters----------------------
PARAMETER L(TIB2,B:B,TI;0) 273.00 -18500+53.211*T; 6000.00  N
REF:117 !
PARAMETER L(TIB2,TI:B,TI;0) 273.00 -18500+53.211*T; 6000.00  N
REF:117 !
PARAMETER L(TIB2,B,TI:B;0) 273.00 +91514+46.777*T; 6000.00  N
REF:117 !
PARAMETER L(TIB2,B,TI:TI;0) 273.00 -91514+46.777*T; 6000.00  N
REF:117 !
$
$###########################################################################
$                   THERMODYNAMIC PARAMETERS: TI3B4
$###########################################################################
$ 
 PHASE TI3B4  %  2 3   4 >
Orthorhombic, space group Immm.
>> 1 !
    CONSTITUENT TI3B4  : CR,FE,NB,TI% : B :  !
PARAMETER G(TI3B4,CR:B;0) 273.00 -357000+18.2*T+3.5*T*LN(T)+0.0021*T**2
   +4*GHSERBB#+3*GHSERCR#; 6000.00  N
REF:145 !
PARAMETER G(TI3B4,FE:B;0) 273.00 +35000+4*GHSERBB#+3*GHSERCR#; 6000.00  N
REF:235 !
PARAMETER G(TI3B4,NB:B;0) 273.00 -571700-35.515*T+5.807*T*LN(T)
 +1.671E-3*T**2+4*GHSERBB#+3*GHSERNB#; 6000.00  N
REF:117 !
$PARAMETER G(TI3B4,TI:B;0) 273.00 -700300+15.99*T+5.44*T*LN(T)
$   +4*GHSERBB#+3*GHSERTI#; 6000.00  N
$REF:144 !
PARAMETER G(TI3B4,TI:B;0) 273.00 -660000-162.241*T+25*T*LN(T)-2E-3*T**2
   +4*GHSERBB#+3*GHSERTI#; 6000.00  N
REF:117 !
$
$###########################################################################
$                   THERMODYNAMIC PARAMETERS: A_CHALC
$###########################################################################
$
 PHASE A_CHALC %  2 2   1 > 
Hexagonal close-packed Cu2S, A-chalcosite. 
>> 1 !
    CONSTITUENT A_CHALC  : CU : S :  !
PARAMETER G(A_CHALC,CU:S;0) 273.00 +2*GHSERCU#+GHSERSS#
   -78474.5-83.8534*T+7.2618*T*LN(T); 3000.00  N
REF:82 !
$
$###########################################################################
$                   THERMODYNAMIC PARAMETERS: ANILITE
$###########################################################################
$
 PHASE ANILITE %  2 1.75   1 > >> 1 !
    CONSTITUENT ANILITE  : CU : S :  !
PARAMETER G(ANILITE,CU:S;0) 273.00 +1.75*GHSERCU#+GHSERSS#
   -76000.8-22.78185*T; 3000.00  N
REF:82 !
$
$###########################################################################
$                   THERMODYNAMIC PARAMETERS: B_CHALC
$###########################################################################
$
 PHASE B_CHALC %  2 2   1 > 
Cu2S, B-chalcosite. 
>> 1 !
    CONSTITUENT B_CHALC  : CU : S :  !
PARAMETER G(B_CHALC,CU:S;0) 273.00 +2*GHSERCU#+GHSERSS#
   -79412-56.4306*T+3.0602*T*LN(T); 3000.00  N
REF:82 !
$
$###########################################################################
$                   THERMODYNAMIC PARAMETERS: COVELLITE
$###########################################################################
$
 PHASE COVELLITE %  2 1   1 > >> 1 !
    CONSTITUENT COVELLITE  : CU : S :  !
PARAMETER G(COVELLITE,CU:S;0) 273.00 +GHSERCU#+GHSERSS#
   -52804.7-6.6291*T; 3000.00  N
REF:82 !
$
$###########################################################################
$                   THERMODYNAMIC PARAMETERS: CU2S
$###########################################################################
$
 PHASE CU2S %  3 2 1 1 > 
Use for thermo-kinetic simulations in low-carbon steels. 
Fcc-structured, but with coherency in ferritic matrix due to preferred 
cube-cube orientation relationship. Strengthening of nano-sized 
Cu2S precipitates in strip cast low carbon steel. 
>> 2 !
    CONSTITUENT CU2S  : CU%,FE : S : S,VA% :  !
PARAMETER G(CU2S,CU:S:VA;0) 273.00 +GDIG#; 6000.00  N
REF:82 !
PARAMETER G(CU2S,FE:S:VA;0) 273.00 -20000+2*GHSERFE#
   +GHSERSS#; 3000.00  N
REF:pov15 !
PARAMETER G(CU2S,CU:S:S;0) 273.00 -82000+GDIG#+GHSERSS#; 6000.00  N
REF:pov15 !
PARAMETER G(CU2S,FE:S:S;0) 273.00 -20000+2*GHSERFE#+2*GHSERSS#; 6000.00  N
REF:pov15 !
PARAMETER L(CU2S,CU,FE:S:VA;0) 273.00 -200000; 6000.00  N
REF:pov15 !
PARAMETER L(CU2S,CU,FE:S:VA;1) 273.00 +150000; 6000.00  N
REF:pov15 !
PARAMETER L(CU2S,CU,FE:S:VA;2) 273.00 -100000; 6000.00  N
REF:pov15 !
PARAMETER L(CU2S,CU,FE:S:S;0) 273.00 -150000; 6000.00  N
REF:pov15 !
PARAMETER L(CU2S,CU,FE:S:S;1) 273.00 -150000; 6000.00  N
REF:pov15 !
PARAMETER L(CU2S,CU,FE:S:S;2) 273.00 -150000; 6000.00  N
REF:pov15 !
PARAMETER L(CU2S,CU:S:S,VA;0) 273.00 -165000; 6000.00  N
REF:pov15 !
PARAMETER L(CU2S,FE:S:S,VA;0) 273.00 -150000; 6000.00  N
REF:pov15 !
$
$###########################################################################
$                   THERMODYNAMIC PARAMETERS: DIGENITE
$###########################################################################
$
 PHASE DIGENITE %  3 2   1   1 > 
Use for equilibrium calculation only. 
>> 1 !
    CONSTITUENT DIGENITE  : CU%,FE,VA : CU,VA% : S :  !
PARAMETER G(DIGENITE,CU:CU:S;0) 273.00 +3*GHSERCU#+GHSERSS#
 -49.382*T; 6000.00  N
REF:82 !
PARAMETER G(DIGENITE,FE:CU:S;0) 273.00 +2*GHSERFE#+GHSERCU#
 +GHSERSS#; 6000.00  N
REF:82 !
PARAMETER G(DIGENITE,VA:CU:S;0) 273.00 +GHSERCU#+GHSERSS#+100000; 6000.00  N
REF:82 !
PARAMETER G(DIGENITE,CU:VA:S;0) 273.00 +GDIG#; 6000.00  N
REF:82 !
PARAMETER G(DIGENITE,FE:VA:S;0) 273.00 +2*GHSERFE#+GHSERSS#; 6000.00  N
REF:82 !
PARAMETER G(DIGENITE,VA:VA:S;0) 273.00 +GHSERSS#+105281; 6000.00  N
REF:82 !
$----------------------Interaction parameters----------------------
PARAMETER L(DIGENITE,CU,VA:VA:S;0) 273.00 -154893+51.3874*T; 6000.00  N
REF:82 !
PARAMETER L(DIGENITE,CU,FE:VA:S;0) 273.00 -81000; 6000.00  N
REF:82 !
PARAMETER L(DIGENITE,CU,FE,VA:VA:S;0) 273.00 -900000; 6000.00  N
REF:82 !
PARAMETER L(DIGENITE,FE,VA:VA:S;0) 273.00 -550000; 6000.00  N
REF:82 !
$
$###########################################################################
$                   THERMODYNAMIC PARAMETERS: DISULF
$###########################################################################
$
 PHASE DISULF %  2 1   2 > 
Pyrite, FeS2. 
>> 1 !
    CONSTITUENT DISULF  : FE : S :  !
PARAMETER G(DISULF,FE:S;0) 273.00 +GHSERFE#+2*GHSERSS#
   -177763+48.567*T; 6000.00  N
REF:82 !
$
$###########################################################################
$                   THERMODYNAMIC PARAMETERS: DJURLEITE
$###########################################################################
$
 PHASE DJURLEITE %  2 1.93   1 > >> 1 !
    CONSTITUENT DJURLEITE  : CU : S :  !
PARAMETER G(DJURLEITE,CU:S;0) 273.00 +1.93*GHSERCU#+GHSERSS#
   -79718.6-30.97899*T; 3000.00  N
REF:82 !
$
$###########################################################################
$                   THERMODYNAMIC PARAMETERS: FC_MONO
$###########################################################################
$
PHASE FC_MONO %  1   1 > 
Monoclinic sulfur (high T) 
>> 1 !
CONSTITUENT FC_MONO  : S :  !
PARAMETER G(FC_MONO,S;0) 273.00 +GHSERSS#+188.29+2.8932*T
 -0.57614*T*LN(T); 1300.00  N
REF:0 !
$
$###########################################################################
$                   THERMODYNAMIC PARAMETERS: FES_P
$###########################################################################
$
 PHASE FES_P %  2 1   1 > 
Fe-rich Fe,Mn-sulfide. 
>> 1 !
    CONSTITUENT FES_P  : FE%,MN : S :  !
PARAMETER G(FES_P,FE:S;0) 273.00 -71292-201.349*T+24.2116*T*LN(T)
   -0.003402*T**2+GHSERFE#+GHSERSS#; 6000.00  N
REF:81 !
PARAMETER G(FES_P,MN:S;0) 273.00 -174952-368.385*T+48.2649*T*LN(T)
   -0.01153*T**2+GHSERMN#+GHSERSS#; 6000.00  N
REF:81 !
PARAMETER L(FES_P,FE,MN:S;0) 273.00 +8500; 6000.00  N
REF:81 !
PARAMETER L(FES_P,FE,MN:S;1) 273.00 +5500; 6000.00  N
REF:81 !
$
$###########################################################################
$                   THERMODYNAMIC PARAMETERS: MNS_Q
$###########################################################################
$
 PHASE MNS_Q %  2 1   1 > 
Mn-rich relevant Fe,Mn-sulfide precipitates in low Carbon steels.
Interactions between MnS_Q and Cu2S precipitates are important.  
>> 2 !
    CONSTITUENT MNS_Q  : CU,FE,MN% : S :  !
PARAMETER G(MNS_Q,CU:S;0) 273.00 +GHSERCU#+GHSERSS#; 6000.00  N
REF:pov09 !
PARAMETER G(MNS_Q,FE:S;0) 273.00 -70100-201.349*T+24.2116*T*LN(T)
   -0.003402*T**2+GHSERFE#+GHSERSS#; 6000.00  N
REF:81 !
PARAMETER G(MNS_Q,MN:S;0) 273.00 -182867-368.385*T+48.2648*T*LN(T)
   -0.01153*T**2+GHSERMN#+GHSERSS#; 6000.00  N
REF:81 !
PARAMETER L(MNS_Q,CU,FE:S;0) 273.00 -110000; 6000.00  N
REF:pov09 !
PARAMETER L(MNS_Q,CU,FE:S;1) 273.00 +1E-8; 6000.00  N
REF:pov09 !
PARAMETER L(MNS_Q,CU,MN:S;0) 273.00 -110000; 6000.00  N
REF:pov09 !
PARAMETER L(MNS_Q,CU,MN:S;1) 273.00 +1e-8; 6000.00  N
REF:pov09 !
PARAMETER L(MNS_Q,FE,MN:S;0) 273.00 +8500; 6000.00  N
REF:81 !
PARAMETER L(MNS_Q,FE,MN:S;1) 273.00 +5500; 6000.00  N
REF:81 !
$
$###########################################################################
$                   THERMODYNAMIC PARAMETERS: PYRR
$###########################################################################
$
 PHASE PYRR %  2 1   1 > 
(Cu,Fe)S pyrrhotite, hexagonal close-packed, 
for thermodynamic equilibrium calculations only. 
>> 1 !
    CONSTITUENT PYRR  : CU,FE,VA : S :  !
PARAMETER G(PYRR,CU:S;0) 273.00 +GHSERCU#+GHSERSS#; 1350.00  N 
REF:82 !
PARAMETER G(PYRR,FE:S;0) 273.00 +GHSERFE#+GHSERSS#-107518
   -18.19*T+1.78*T*LN(T); 1350.00  N
REF:82 !
PARAMETER G(PYRR,VA:S;0) 273.00 +GHSERSS#+258600; 3000.00  N
REF:82 !
$----------------------Interaction parameters----------------------
PARAMETER L(PYRR,CU,FE:S;0) 273.00 -90000; 3000.00  N
REF:82 !
PARAMETER L(PYRR,FE,VA:S;0) 273.00 -407000+10*T; 3000.00  N
REF:82 !
PARAMETER L(PYRR,FE,VA:S;1) 273.00 +60000+20*T; 3000.00  N
REF:82 !
$
$###########################################################################
$                   THERMODYNAMIC PARAMETERS: TIS
$###########################################################################
$
 PHASE TIS %  2 1   1 > 
Minor role as precipitate in ultra-low carbon steel. 
>> 1 !
    CONSTITUENT TIS  : TI : S :  !
PARAMETER G(TIS,TI:S;0) 273.00 +GHSERTI#+GHSERSS#
   -87724-125.24*T; 3000.00  N
REF:pov09 !
$
$###########################################################################
$                   THERMODYNAMIC PARAMETERS: TI4C2S2
$###########################################################################
$
 PHASE TI4C2S2 %  3 4   2   2 > 
Main Ti-Carbosulfide precipitate in ultra-low carbon steel. 
>> 2 !
    CONSTITUENT TI4C2S2  : TI : C : S :  !
PARAMETER G(TI4C2S2,TI:C:S;0) 273.00 +4*GHSERTI#+2*GHSERCC#+2*GHSERSS#
  -449804-348*T; 3000.00  N
REF:pov09 !
$
$###########################################################################
$                   THERMODYNAMIC PARAMETERS: OXIDE PHASES
$###########################################################################
$
 TYPE_DEFINITION R GES A_P_D CORUND MAGNETIC  -3.0    0.28 !
 PHASE CORUND  %R  2 2   3 > corund-structured (Al,Cr,Fe)2O3 >> 3 !
   CONSTITUENT CORUND  :AL,CR%,FE%,NI : O :  !
PARAMETER G(CORUND,AL:O;0) 273.00 +GAL2O3#; 6000.00  N 
REF:200 !
PARAMETER G(CORUND,CR:O;0) 273.00 +GCR2O3#; 6000.00  N 
REF:198 !
PARAMETER G(CORUND,FE:O;0) 273.00 +GFE2O3#; 6000.00  N 
REF:221 !
PARAMETER G(CORUND,NI:O;0) 273.00 +2*GHSERNI#
+3*GHSEROO#; 6000.00  N 
REF:pov12 !
PARAMETER L(CORUND,CR,FE:O;0) 273.00 -100000+50*T; 6000.00  N 
REF:pov12 !
PARAMETER L(CORUND,AL,CR:O;0) 273.00 +120000-50*T; 6000.00  N 
REF:pov12 !
PARAMETER L(CORUND,AL,FE:O;0) 273.00 +100000; 6000.00  N 
REF:pov12 !
PARAMETER L(CORUND,AL,NI:O;0) 273.00 +200000; 6000.00  N 
REF:pov12 !
PARAMETER TC(CORUND,CR:O;0) 273.00 308.6; 6000.00  N 
REF:198 !
PARAMETER BMAGN(CORUND,CR:O;0) 273.00 3; 6000.00  N 
REF:198 !
PARAMETER TC(CORUND,FE:O;0) 273.00 -2867; 6000.00  N 
REF:221 !
PARAMETER BMAGN(CORUND,FE:O;0) 273.00 -25.1; 6000.00  N 
REF:221 !
$
 PHASE HALITE  %  2 1   1 > halite-structured (Cr,Fe,Ni)O >> 3 !
   CONSTITUENT HALITE  :AL,CR,FE%,NI : O :  !
PARAMETER G(HALITE,AL:O;0) 273.00 0.33333*GAL2O3#
+0.33333*GHSERAL#+200000; 6000.00  N 
REF:pov12 !
PARAMETER G(HALITE,CR:O;0) 273.00 0.33333*GCR2O3#
+0.33333*GHSERCR#+100000; 6000.00  N 
REF:pov12 !
PARAMETER G(HALITE,FE:O;0) 273.00 +GFEO#; 6000.00  N 
REF:199 !
PARAMETER G(HALITE,NI:O;0) 273.00 +GNIO#; 6000.00  N 
REF:199 !
PARAMETER L(HALITE,AL,CR:O;0) 273.00 +1e-8; 6000.00  N 
REF:pov12 !
PARAMETER L(HALITE,AL,NI:O;0) 273.00 +1e-8; 6000.00  N 
REF:pov12 !
PARAMETER L(HALITE,AL,FE:O;0) 273.00 +1e-8; 6000.00  N 
REF:pov12 !
PARAMETER L(HALITE,CR,FE:O;0) 273.00 -50000; 6000.00  N 
REF:pov12 !
PARAMETER L(HALITE,CR,NI:O;0) 273.00 -50000; 6000.00  N 
REF:pov12 !
PARAMETER L(HALITE,FE,NI:O;0) 273.00 -21995.73+19.74*T; 6000.00  N 
REF:199 !
PARAMETER L(HALITE,FE,NI:O;1) 273.00 -3335.37; 6000.00  N 
REF:199 !
$
 PHASE HF1O2_M  %  2 0.33333  0.66667  > monoclinic, 
strengthening dispersoid >> 2 !
    CONSTITUENT HF1O2_M  :HF : O:  !
PARAMETER G(HF1O2_M,HF:O;0) 273.00 +0.333333*GHF1O2_S#; 6000.00  N 
  REF:220 !
$
 PHASE HF1O2_T  %  2 0.33333  0.66667  > tetragonal >> 1 !
    CONSTITUENT HF1O2_T  :HF : O:  !
PARAMETER G(HF1O2_T,HF:O;0) 273.00 +0.333333*GHF1O2_S#
 +2736-1.333333*T; 6000.00  N
REF:220 !
$
 PHASE HF1O2_C  %  2 0.33333  0.66667  > cubic >> 1 !
    CONSTITUENT HF1O2_C  :HF : O:  !
PARAMETER G(HF1O2_C,HF:O;0) 273.00 +0.333333*GHF1O2_S#
 +6473.3333-2.66667*T; 6000.00  N
REF:220 !
$
 PHASE LA2O3_A  %  2 2   3 > hexagonal, strengthening dispersoid >> 2 !
    CONSTITUENT LA2O3_A  :LA : O :  !
PARAMETER G(LA2O3_A,LA:O;0) 273.00 +GLA2O3D#; 6000.00  N 
REF:204 !
$
 PHASE LA2O3_H  %  2 2   3 > ordered hexagonal >> 1 !
    CONSTITUENT LA2O3_H  :LA : O :  !
PARAMETER G(LA2O3_H,LA:O;0) 273.00 +GLA2O3H#; 6000.00  N 
REF:204 !
$
 PHASE LA2O3_C  %  2 2   3 > cubic >> 1 !
    CONSTITUENT LA2O3_C  :LA : O :  !
PARAMETER G(LA2O3_C,LA:O;0) 273.00 +GLA2O3X#; 6000.00  N 
REF:204 !
$
 PHASE SIO2  %  2 1   2 > Low Quartz >> 1 !
    CONSTITUENT SIO2  :SI : O :  !
PARAMETER G(SIO2,SI:O;0) 273.00 +GSIO2#; 6000.00  N 
REF:201 !
$
 PHASE SPINEL  %  3 1   2 4 > Fe-Cr-Spinel >> 2 !
    CONSTITUENT SPINEL  :AL,CR,FE%,NI : AL,CR%,FE,NI : O :  !
PARAMETER G(SPINEL,CR:FE:O;0) 273.00 +GHSERCR#+2*GHSERFE#+4*GHSEROO#
 -1200000+350*T-10*T*LN(T); 6000.00  N 
REF:pov12 !
PARAMETER G(SPINEL,FE:FE:O;0) 273.00 +3*GHSERFE#+4*GHSEROO#
 -1150000+440*T-10*T*LN(T); 6000.00  N 
REF:pov12 !
PARAMETER G(SPINEL,NI:AL:O;0) 273.00 +2*GHSERAL#+GHSERNI#+4*GHSEROO#
 -1900000+320*T+12*T*LN(T)-0.004*T**2; 6000.00  N 
REF:pov12 !
PARAMETER G(SPINEL,CR:AL:O;0) 273.00 +2*GHSERAL#+GHSERCR#
+4*GHSEROO#; 6000.00  N 
REF:pov12 !
PARAMETER G(SPINEL,FE:AL:O;0) 273.00 +2*GHSERAL#+GHSERFE#
+4*GHSEROO#-1975000+425*T-10*T*LN(T); 6000.00  N 
REF:pov12 !
PARAMETER G(SPINEL,FE:NI:O;0) 273.00 +2*GHSERNI#+GHSERFE#
+4*GHSEROO#-500000+325*T-10*T*LN(T); 6000.00  N 
REF:pov12 !
PARAMETER G(SPINEL,NI:FE:O;0) 273.00 +2*GHSERFE#+GHSERNI#+4*GHSEROO#
 -1000000+325*T-10*T*LN(T); 6000.00  N 
REF:pov12 !
PARAMETER G(SPINEL,NI:CR:O;0) 273.00 +2*GHSERCR#+GHSERNI#+4*GHSEROO#
 -1240000+300*T-10*T*LN(T); 6000.00  N 
REF:pov12 !
PARAMETER G(SPINEL,CR:NI:O;0) 273.00 +2*GHSERNI#+GHSERCR#
+4*GHSEROO#; 6000.00  N 
REF:pov12 !
PARAMETER G(SPINEL,FE:CR:O;0) 273.00 +2*GHSERCR#+GHSERFE#+4*GHSEROO#
 -1420000+425*T-10*T*LN(T); 6000.00  N 
REF:pov12 !
PARAMETER G(SPINEL,NI:NI:O;0) 273.00 +3*GHSERNI#+4*GHSEROO#; 6000.00  N 
REF:pov12 !
PARAMETER G(SPINEL,CR:CR:O;0) 273.00 +GCR3O4#; 6000.00  N 
REF:pov12 !
PARAMETER G(SPINEL,AL:AL:O;0) 273.00 +3*GHSERAL#+4*GHSEROO#; 6000.00  N 
REF:pov12 !
PARAMETER G(SPINEL,AL:CR:O;0) 273.00 +1*GHSERAL#+2*GHSERCR#
 +4*GHSEROO#; 6000.00  N 
REF:pov12 !
PARAMETER G(SPINEL,AL:FE:O;0) 273.00 +1*GHSERAL#+2*GHSERFE#
 +4*GHSEROO#; 6000.00  N 
REF:pov12 !
PARAMETER G(SPINEL,AL:NI:O;0) 273.00 +1*GHSERAL#+2*GHSERNI#
 +4*GHSEROO#; 6000.00  N 
REF:pov12 !
PARAMETER L(SPINEL,NI:CR,FE:O;0) 273.00 +120000-80*T; 6000.00  N 
REF:pov12 !
PARAMETER L(SPINEL,NI:AL,CR:O;0) 273.00 +100000; 6000.00  N 
REF:pov12 !
PARAMETER L(SPINEL,NI:AL,FE:O;0) 273.00 +100000; 6000.00  N 
REF:pov12 !
PARAMETER L(SPINEL,FE:AL,CR:O;0) 273.00 +1e-8; 6000.00  N 
REF:pov12 !
$
 PHASE TIO2  %  2 1   2 > Note: fully oxidized compound 
without oxygen vacancies >> 2 !
    CONSTITUENT TIO2  :TI : O :  !
PARAMETER G(TIO2,TI:O;0) 273.00 -976986.6+484.74037*T-77.76175*T*LN(T)
  -67156800*T**(-2)+1683920*T**(-1); 6000.00  N 
REF:202 !
$
 PHASE TI2O3  %  2 2   3 > >> 1 !
    CONSTITUENT TI2O3  :TI : O :  !
PARAMETER G(TI2O3,TI:O;0) 273.00 +GTI2O3#; 6000.00  N 
REF:202 !
$
 PHASE TRID  %  2 1   2 > Tridymite >> 1 !
    CONSTITUENT TRID  :SI : O :  !
PARAMETER G(TRID,SI:O;0) 273.00 +GTRID#; 6000.00  N 
REF:201 !
$
 PHASE Y2O3_C  %  2 2   3 > cubic Yttrium oxide, 
strengthening dispersoid >> 2 !
    CONSTITUENT Y2O3_C  :Y : O :  !
PARAMETER G(Y2O3_C,Y:O;0) 273.00 +GY2O3C#; 6000.00  N 
REF:211 !
$
 PHASE Y2O3_H  %  2 2   3 > hexagonal Yttrium oxide, 
strengthening dispersoid >> 2 !
    CONSTITUENT Y2O3_H  :Y : O :  !
PARAMETER G(Y2O3_H,Y:O;0) 273.00 +GY2O3H#; 6000.00  N 
REF:211 !
$
 PHASE YALO3  %  3 1 1   3 > strengthening dispersoid, 
perovskite structure >> 2 !
    CONSTITUENT YALO3  :Y : AL : O :  !
PARAMETER G(YALO3,Y:AL:O;0) 273.00 -23515.2904-6.51754*T+0.5*GAL2O3#
 +0.5*GY2O3C#; 6000.00  N 
REF:241 !
$
 PHASE Y4AL2O9  %  3 4 2   9 > monoclinic strengthening dispersoid >> 2 !
    CONSTITUENT Y4AL2O9  :Y : AL : O :  !
PARAMETER G(Y4AL2O9,Y:AL:O;0) 273.00 -5697300+2242.505*T-368.16*T*LN(T)
  -0.01836*T**2+4310328.16*T**(-1); 6000.00  N 
REF:238 !
$
 PHASE Y2TIO5  %  3 2 1   5 > orthorhombic, strengthening dispersoid >> 2 !
    CONSTITUENT Y2TIO5  :Y : TI : O :  !
PARAMETER G(Y2TIO5,Y:TI:O;0) 273.00 +GY2O3C#+0.5*GTI2O3#+0.5*GHSEROO#
 -184500+36.1*T; 6000.00  N 
REF:pov14 !
$
 PHASE Y2TI2O7  %  3 2 2   7 > pyrochlore structure, 
strengthening dispersoid >> 2 !
    CONSTITUENT Y2TI2O7  :Y : TI : O :  !
PARAMETER G(Y2TI2O7,Y:TI:O;0) 273.00 +GY2O3C#+1*GTI2O3#+GHSEROO#
 -365000+70*T; 6000.00  N 
REF:pov14 !

$
 PHASE O1_GAS % 1  1.0 > for thermodynamic properties calculations only >> 0 !
    CONSTITUENT O1_GAS :O : !
PARAMETER G(O1_GAS,O;0)
 273.00 GHSEROO#; 6000.00  N
REF:0 !

$###########################################################################
$                   THERMODYNAMIC PARAMETERS: M2P   
$###########################################################################

  PHASE M2P %  2 2   1 > >> 1 !
    CONSTITUENT M2P : CR,FE,NB,TI : P : !
PARAMETER G(M2P,CR:P;0) 273.00 +2*GHSERCR#+GHSERPP#-159530+5*T
  -1.9695*T*LN(T); 6000.00  N 
REF:230 !
PARAMETER G(M2P,FE:P;0) 273.00 +2*GHSERCR#+GHSERPP#-169322+53.907*T
  -1.9695*T*LN(T); 6000.00  N 
REF:230 !
PARAMETER G(M2P,NB:P;0) 273.00 +2*GHSERNB#+GHSERPP#
  -230400+60*T; 6000.00  N 
REF:232 !
PARAMETER G(M2P,TI:P;0) 273.00 +2*GHSERNB#+GHSERPP#
  -363800+78*T; 6000.00  N 
REF:233 !
PARAMETER L(M2P,CR,FE:P;0) 273.00 -41500; 6000.00  N 
REF:230 !
PARAMETER L(M2P,FE,NB:P;0) 273.00 -180000+20*T; 6000.00  N 
REF:232 !

$###########################################################################
$                   THERMODYNAMIC PARAMETERS: M3P   
$###########################################################################

  PHASE M3P %  2 3   1 > >> 1 !
    CONSTITUENT M3P : CR,FE,NB,TI : P : !
PARAMETER G(M3P,CR:P;0) 273.00 +3*GHSERCR#+GHSERPP#-176091-49.399*T
  +7.9518*T*LN(T); 6000.00  N 
REF:230 !
PARAMETER G(M3P,FE:P;0) 273.00 +3*GHSERCR#+GHSERPP#-193222+66.046*T
  -1.9695*T*LN(T); 6000.00  N 
REF:230 !
PARAMETER G(M3P,NB:P;0) 273.00 +3*GHSERNB#+GHSERPP#
  -314800+80*T; 6000.00  N 
REF:232 !
PARAMETER G(M3P,TI:P;0) 273.00 +3*GHSERTI#+GHSERPP#
  -380000+90*T; 6000.00  N 
REF:233 !
PARAMETER L(M3P,CR,FE:P;0) 273.00 -53000+20*T; 6000.00  N 
REF:230 !
$
$
$
$
$***************************************************************************
$
$ E) List of references
$
$***************************************************************************
$
$ A00201-0    unary             A.T. Dinsdale, 
$                                  SGTE Data of pure elements, 
$                                  CALPHAD, Vol. 15, No. 4, pp 317-425, 1991.
$ A00042-11   C-Cr-Fe-Ni-V-W    B.J. Lee, 
$                                  On the stability of Cr-Carbides, 
$                                  CALPHAD, Vol. 16, pp 121-149, 1992.
$ A00040-12   Al-C-Cr-Cu-Fe-Mn-Ni-Si...   
$                               J. Miettinen, 
$                                  Thermodynamic substitutional solution data for steels, 
$                                  Report TKK-MK-76, pp 1-24, 1999.			
$ A00003-13   Cr-Fe-Ni          J. Miettinen, 
$                                  Thermodynamic reassessment of the Fe-Cr-Ni system 
$                                  with emphasis on the iron-rich corner, 
$                                  CALPHAD, Vol. 23, No. 2, pp 231-248, 1999.
$ A00029-14   C-Fe              P. Gustafson, 
$                                  A thermodynamic evaluation of the Fe-C system, 
$                                  Scand. J. Met., Vol. 14, pp 259-267, 1985.
$ A00022-15   C-Fe-Mn-V         W. Huang, 
$                                  Thermodynamic properties of the Fe-Mn-V-C system, 
$                                  Met. Trans., Vol. 22A, pp 1911-1920, 1991.
$ A00093-16   C-Fe-N-Nb-Ti      B.J. Lee, 
$                                  A Thermodynamic assessment of the Fe-Nb-Ti-C-N system, 
$                                  Metal. Mater. Trans., Vol. 32A, 2423-2439, 2001.
$ A00092-17   C-Mo-Ti           J.H. Shim, C.S. Oh, D.N. Lee, 
$                                  A thermodynamic evaluation of the Ti-Mo-C system, 
$                                  Metall. Mater. Trans., Vol. 27B, No. 12, pp 955-966, 1996.
$ A00102-18   C-Fe-Mo-W         P. Gustafson, 
$                                  A thermodynamic evaluation of the Co-Fe-Mo-W system, 
$                                  Z. Metallkd., Vol. 79, No. 7, pp 421-425, 1988.
$ A00094-19   C-Nb-W            W. Huang , M. Selleby, 
$                                  Thermodynamic assessment of the Nb-W-C system, 
$                                  Z. Metallkd., Vol. 88, No. 1, pp 55-62, 1997.
$ A00101-20   C-Co-Fe-Ni-W      A. F. Guillermet, 
$                                  The Co-Fe-Ni-W-C phase diagram: a thermodynamic description 
$                                  and calculated sections for (Co-Fe-Ni) bonded cemented WC tools, 
$                                  Z. Metallkd., Vol. 80,  No. 2, pp 83-94, 1989. 
$ A00036-21   C-Cr-Ti           J. C. Schuster, Y. Du, 
$                                  Thermodynamic description of the system Ti-Cr-C, 
$                                  CALPHAD, Vol. 23, No. 3-4, pp 393-408, 1999.
$ A00066-22   Cr-Fe-Mn-N        K. Frisk, Caian Qiu, 
$                                  A thermodynamic evaluation of the solubility of N 
$                                  in solid and liquid Cr-Fe-Mn alloys, 
$                                  Z. Metallkd., Vol. 85, pp 60-69, 1994.
$ A00034-23   Cr-Cu-Fe-Mn-Mo-Ni-Si-V...    
$                               J. Miettinen, 
$                                  Approximate thermodynamic solution phase data for steels, 
$                                  CALPHAD, Vol. 22, No. 2, pp 275-300, 1998.
$ A00010-24   C-Fe-Si           J. Lacaze, B. Sundman, 
$                                  An assessment of the Fe-C-Si system, 
$                                  Metall. Trans., Vol. 22A, pp 2211-2223, 1991.
$ A00028-25   C-Fe-Si           J. Miettinen, 
$                                  Reassessed thermodynamic solution phase data for ternary Fe-Si-C system, 
$                                  CALPHAD, Vol. 22, No. 2, pp 231-256, 1998.
$ A00008-26   C-Fe-N            H. Du, M. Hillert, 
$                                  An assessment of the Fe-C-N system, 
$                                  Z. Metallkd., Vol. 82, No. 4, pp 310-316, 1991.
$ A00015-27   C-Fe-Mo           J. O. Andersson, 
$                                  A termodynamic evaluation of the Fe-Mo-C system, 
$                                  CALPHAD, Vol. 12, No. 1, pp 9-23, 1988.
$ A00031-28   Cr-Fe-Si,Fe-Ni-Si    
$                               J. Miettinen, 
$                                  Thermodynamic description of solution phases of systems Fe-Cr-Si 
$                                  and Fe-Ni-Si with low silicon contents and with application to stainless steels, 
$                                  CALPHAD, Vol. 23, No. 2, pp 249-262, 1999.
$ A00030-29   Mn-based          J. Miettinen, 
$                                  Thermodynamic solution phase data for binary Mn-based systems, 
$                                  CALPHAD, Vol. 25, No. 1, pp 43-58, 2001.
$ A00090-30   Fe-N-Ni           K. Frisk, 
$                                  A Thermodynamic evaluation of the Fe-Ni-N system, 
$                                  Z. Metallkd., Vol. 82, No. 1, pp 59-66, 1991.
$ A00046-31   C-Fe-Ni           A. Gabriel , P. Gustafson, 
$                                  A thermodynamic evaluation of the C-Fe-Ni system, 
$                                  CALPHAD, Vol. 11, pp 203-218, 1987
$ A00021-32   Fe-N-V            H. Ohtani, M. Hillert, 
$                                  A thermodynamic assessment of the Fe-N-V system, 
$                                  CALPHAD, Vol. 15, No. 1, pp 25-39, 1991.
$ A00116-34   C-Cr-Fe-Mo-V      A. Kroupa, J. Havrankova, M. Svoboda, J. Vrestal, 
$                                  Phase diagram in the iron-rich corner of the Fe-Cr-Mo-V-C system below 1000 K, 
$                                  J. Phase Equilib.,Vol. 22, No. 3, pp 312-323, 2001.
$ A00114-35   C-Co-Cr-Si        G. Ghosh, G.B. Olson, 
$                                  Precipitation of paraequilibrium cementite: 
$                                  experiments, and thermodynamic and kinetic modeling, 
$                                  Acta Mater., Vol. 50, pp 2099-2119, 2002.
$ A00087-36   Cr-Fe-N-Ni        K. Frisk, 
$                                  A thermodynamic evaluation of the Cr-Fe-Ni-N system, 
$                                  Z. Metallkd., Vol. 82, No. 2, pp 108-117, 1991.
$ A00119-38   C-Mo-V, Mo-V      K. Frisk, 
$                                  Thermodynamic analysis of the Mo-V and Mo-V-C systems, 
$                                  CALPHAD, Vol. 26, No. 3, pp 459-476, 2002.
$ 000000-39   Cr-Mo-Ni          K. Frisk, 
$                                  Trita-Mac-0429, Mat. Res. Centre, Royal Inst. of Tech., Stockholm, 1990.
$ A00056-40   Fe-Mo-N           K. Frisk, 
$                                  Trita-Mac-0433, Mat. Res. Centre, Royal Inst. of Tech., Stockholm, 1990.
$ 000000-41   Fe-Mo-Ni          K. Frisk, 
$                                  Trita-Mac-0428, Mat. Res. Centre, Royal Inst. of Tech., Stockholm, 1990. 
$ A00041-43   Fe-Cr-Si          M. Lindholm, 
$                                  A thermodynamic description of the Fe-Cr-Si system with emphasis 
$                                  on the equilibria of the sigma phase, 
$                                  J. Phase Equilib., Vol. 18, No. 5, pp 432-440, 1997.
$ A00060-44   Cr-Cu,Cu-Nb, Cu-V 
$                               M. Haemaelaeinen, K. Jaeaeskelaeinen, R. Luoma, M. Nuotio, P. Taskinen, O. Teppo, 
$                                  A thermodynamic analysis of the binary alloy systems Cu-Cr, Cu-Nb and Cu-V, 
$                                  CALPHAD, Vol. 14, No. 2, pp 125-137, 1990.
$ A00061-45   Cr-Nb             J.G. Costa Neto, S.G. Fries, H.L. Lukas, 
$                                  Thermodynamic optimisation of the Nb-Cr system, 
$                                  CALPHAD, Vol. 17, No. 3, pp 219-228, 1993.
$ A00044-46   Cr-Si             C.A. Coughanowr, I. Ansara, H.L. Lukas, 
$                                  Assessment of the Cr-Si system, 
$                                  CALPHAD, Vol. 18, No.2, pp 125-140, 1994. 
$ A00067-47   Cr-N, Fe-N, Mo-N  K. Frisk, 
$                                  A thermodynamic evaluation of the Cr-N, Fe-N, Mo-N and Cr-Mo-N systems, 
$                                  CALPHAD, Vol. 15, No. 1, 79-106, 1991. 
$ A00073-48   V-N               H. Ohtani, M. Hillert, 
$                                  A thermodynamic assessmant of the V-N system, 
$                                  CALPHAD, Vol. 15, No. 1, pp 11-24, 1991.
$ A00053-51   C-Cr-Fe-Mo        M. Hillert, C. Qiu, 
$                                  A reassessment of the Fe-Cr-Mo-C system, 
$                                  J. Phase Equilib., Vol. 13, No. 5, pp 512-521, 1992.
$ A00081-52   C-Cr-Fe-V         B.J. Lee, D.N. Lee, 
$                                  A thermodynamic evaluation of the Fe-Cr-V-C system, 
$                                  J. Phase Equilib., Vol. 13, No. 4, pp 349-364, 1992.
$ A00085-53   Fe-Mn-Si          A. Forsberg, J. Agren, 
$                                  Thermodynamic evaluation of the Fe-Mn-Si system and 
$                                  the gamma/epsilon martensitic transformation, 
$                                  J. Phase Equilib., Vol. 14, No. 3, pp 354-363, 1993.
$ A00230-54   Fe-Nb-Ni          M. Mathon, D. Connetable, B. Sundman, J. Lacaze, 
$                                  Calphad-type assessment of the Fe-Nb-Ni ternary system. 
$                                  CALPHAD 33 (2009) 136-161.
$ A00108-55   Fe-Mo-W           P. Gustafson, 
$                                  An experimental study and a thermodynamic evaluation of the Fe-Mo-W system, 
$                                  Z. Metallkd., Vol. 79, No. 6, pp 388-396, 1988.
$ A00103-57   C-Cr-Fe-W         P. Gustaffson, 
$                                  A thermodynamic evaluation of the C-Cr-Fe-W system, 
$                                  Metall. Trans., Vol. 19A, pp 2547-2554, 1988.
$ A00043-58   C-Cr-Fe-Mn        B.J. Lee, 
$                                  Thermodynamic evaluation of the Fe-Cr-Mn-C  system, 
$                                  Metall. Trans. A, Vol. 24A, pp 1017-1025, 1993.
$ A00104-59   Cr-Fe-W           P. Gustafson, 
$                                  An experimental study and thermodynamic evaluation of the Cr-Fe-W system, 
$                                  Metall. Trans., Vol. 19A, pp 2531-2546, 1988.
$ A00123-61   Cr-Fe-Mo-C        C. Qiu, 
$                                  An analysis of the Cr-Fe-Mo-C system and modification of thermodynamic parameters, 
$                                  ISIJ Int., Vol. 32, pp 1117-1127, 1992.
$ A00124-62   Fe-Cr-Mn-C        B.J. Lee, 
$                                  A thermodynamic evaluation of the Fe-Cr-Mn-C system, 
$                                  Metall. Trans., Vol. 24A, pp 1017-1025, 1993.
$ A00125-63   Fe-Mo-C           J.O. Andersson, 
$                                  A thermodynamic evaluation of the Fe-Mo-C system, 
$                                  CALPHAD, Vol. 12, pp 9-23, 1988. 
$ A00126-64   Cr-N,Fe-N,Mo-N and Cr-Mo-N    
$                               K. Frisk, 
$                                  A thermodynamic evaluation of the Cr-N,Fe-N,Mo-N and Cr-Mo-N systems, 
$                                  CALPHAD, Vol. 15, pp 79-106, 1991.
$ A00128-66   Mn-N              C. Qiu, A.F.Guillermet, 
$                                  Predicative approach to the entropy of manganese nitrides 
$                                  and calculation of the Mn-N phase diagram, 
$                                  Z. Metallkd., Vol. 84, No. 1, pp 11-22, 1993.
$ A00129-67   Ni-N              A.F. Guillermet, K.Frisk, 
$                                  Thermodynamic properties of Ni nitrides and phase stability in the Ni-N system, 
$                                  Int. J. Thermophys., Vol. 12, No. 2, pp 417-431, 1991.
$ A00130-68   Fe-Cr-V-C         B.J. Lee, D.N. Lee, 
$                                  A thermodynamic evaluation of the Fe-Cr-V-C system, 
$                                  J. Phase Equilib., Vol. 13, pp 349-364, 1992.
$ A00133-71   Z-phase           H.K. Danielsen, J. Hald, 
$                                  A thermodynamic model of Z-phase Cr(V,Nb)N, 
$                                  CALPHAD 31(2007)505-514.
$ A00135-73   Co-Cr, C-Co-Cr    A. Kusoffsky, B. Jansson, 
$                                  A thermodynamic evaluation of the Co-Cr and the C-Co-Cr systems, 
$                                  CALPHAD, Vol.21, pp 321-333, 1997.
$ A00136-74   Fe-Co             A.F. Guillermet, 
$                                  Critical evaluation of the thermodynamic propereties of the iron-cobalt system, 
$                                  High Temp.-High Press., Vol.19, pp 477-499, 1987.
$ A00137-75   Fe-Co-C           A.F. Guillermet, 
$                                  Thermodynamic properties of the Fe-Co-C system, 
$                                  Z. Metallkd., Vol. 79, pp 317-329, 1988. 
$ A00138-76   Co-Ni-C,Fe-Co-Ni-C   
$                               A.F. Guillermet, 
$                                  Thermodynamic properties of the Fe-Co-Ni-C system, 
$                                  Z. Metallkd., Vol. 79, pp 524-536, 1988. 
$ $ next one: original assessment is 1999, A00140 (pov09)
$ A00139-77   Co-Mo             A.V. Davydov, U.R. Kattner, 
$                                  Revised thermodynamic description for the Co-Mo system (short communications), 
$                                  J. Phase Equilib., Vol.24, pp 209-211, 2003. 
$ A00140-78   Co-Mo             A.V. Davydov, U.R. Kattner, 
$                                  Thermodynamic assessment of the Co-Mo system, 
$                                  J. Phase Equilib., Vol. 20, pp 5-16, 1999. 
$ A00141-79(=A00101-20)   Co-Fe-Ni-W-C         
$                               A.F. Guillermet, 
$                                  The Co-Fe-Ni-W-C phase diagram: a thermodynamic description and calculated sections 
$                                  for (Co-Fe-Ni) bonded cemented WC tools, 
$                                  Z. Metallkd., Vol. 80, pp 83-94, 1989.
$ A00142-80   Fe-Cu             M.A. Turchanin, P.G. Agraval and I.V. Nikolaenko, 
$                                  Thermodynamics of alloys and phase equilibria in the copper-iron system, 
$                                  J. Phase Equilib., Vol. 24, No. 4, pp 307-319, 2003.
$ A00032-81   Fe-FeS-MnS-Mn     J. Miettinen, B. Hallstedt, 
$                                  Thermodynamic assessment of the Fe-FeS-MnS-Mn system, 
$                                  CALPHAD, Vol. 22, No. 2, pp 257-273, 1998.
$ A00151-82   Fe-Cu-S           B.J. Lee, B. Sundman, S.I. Kim, K.-G. Chin, 
$                                  Thermodynamic calculations on the stability of Cu2S in low carbon steels, 
$                                  ISIJ Int., Vol. 47, No. 1, pp 163-171, 2007.
$ A00153-84   Cu-Mn             C. He, Y. Du, H.-L. Chen, S. Liu, H. Xu, Y. Ouyang, Z.-K. Liu, 
$                                  Thermodynamic modeling of the Cu-Mn system supported by key experiments, 
$                                  J. Alloys Cmpds., Vol. 457, pp 233-238, 2008.
$ A00155-85   Co-Cu             J. Kubista, J. Vrestal, 
$                                  Thermodynamics of the liquid Co-Cu system and calculation of phase diagram, 
$                                  J. Phase Equilib., Vol. 21, pp 125-129, 2000.
$ 000000-86   Co-Mn		   W. Huang, 
$                                  An assessment of the Co-Mn system, 
$                                  CALPHAD, Vol. 13, pp 345-, 1989.
$ A00157-87   Cu-Mn-(Fe,Co)     C.P. Wang, X.J. Liu, I. Ohnuma, R. Kainuma, K. Ishida, 
$                                  Thermodynamic assessments of the Cu-Mn-X (X: Fe, Co) systems, 
$                                  J. Alloys Compds., Vol. 438, pp 129-141, 2007.
$ A00154-88   Fe-Nb-Ti-V-C-N    K. Frisk, 
$                                  Thermodynamic modelling of multicomponent cubic Nb, Ti and V carbides/carbonitrides, 
$                                  CALPHAD, Vol. 32, pp 326-337, 2008.
$ A00158-89   Al-Ni             I. Ansara, N. Dupin, H.L. Lukas, B. Sundman, 
$                                  Thermodynamic assessment of the Al-Ni system, 
$                                  J. Alloys Cmpds., Vol. 247, pp 20-30, 1997.           
$ A00160-91   Al-Ni-Cr          N. Dupin, I. Ansara, B. Sundman, 
$                                  Thermodynamic re-assessment of the ternary system Al-Cr-Ni, 
$                                  CALPHAD, Vol. 25, pp 279-298, 2001.						
$ 000000-92   bin, tern         N. Saunders, 
$                                  COST 507: Thermochemical database for light metal alloys, Vol. 2, pp 23-27, 1998.
$ A00162-93   Al-Ni-Si          W. Xiong, Y. Du, R.-X. Hu, J. Wang, W.-W. Zhang, P. Nash, X.-G. Lu, 
$                                  Construction of the Al-Ni-Si phase diagram, 
$                                  Int. J. Mater. Res., Vol. 99, No. 6, pp 598-612, 2008.
$ A00163-94   Ni-Si-Ti          Y. Du, C. He, J.S. Schuster, S. Liu, H. Xu, 
$                                  Thermodynamic description of the Ni-Si-Ti ternary system, 
$                                  Int. J. Mater. Res., Vol. 97, No. 5, pp 543-555, 2006.
$ A00164-95   Al-Fe-Ni          L. Zhang, Y. Du, 
$                                  Thermodynamic description of the Al-Fe-Ni system, 
$                                  CALPHAD, Vol. 31, pp 529-540, 2007.
$ A00168-100  Al-Fe-Si          Y. Du, J.C. Schuster, Z.-K. Liu, R. Hu, P. Nash, W. Sun, W. Zhang, J. Wang, L. Zhang, 
$                               C. Tang, Z. Zhu, S. Liu, Y. Ouyang, W. Zhang, N. Krendelsberger,   
$                                  A thermodynamic description of the Al-Fe-Si system 
$                                  over the whole composition and temperature ranges via a hybrid approach of 
$                                  CALPHAD and key experiments, 
$                                  Intermet., Vol. 16, pp 554-570, 2008.
$ A00169-101  Al-Fe-Si          Z.-K. Liu, Y.A. Chang, 
$                                  Thermodynamic assessment of the Al-Fe-Si system, 
$                                  Metall. Mater. Trans A, Vol. 30A, pp 1081-1095, 1999. 
$ A00171-103  Ti-C-N            K. Frisk, J. Zackrisson, B. Sundman, A. Markstr򭬠
$                                  Experimental investigation of the equilibrium composition of titanium carbonitride 
$                                  and analysis using thermodynamic modelling, 
$                                  Z. Metallkd., Vol. 95, pp 987-992, 2004. 
$ A00174-107  Al-Cu-Fe          J. Miettinen, 
$                                  Thermodynamic description of the Cu-Al-Fe system at the Cu-Fe side, 
$                                  CALPHAD, Vol. 27, No. 1, pp 91-102, 2003.
$ A00186-110  Ti-V-C            A. Markstr򭬠D. Andersson, K. Frisk, 
$                                  Combined ab-initio and experimental assessment of A1-xBxC mixed carbides, 
$                                  CALPHAD, Vol. 32, pp 615-623, 2008.
$ A00216-111  Cr-Fe-Mo          J-O. Andersson, N. Lange, 
$                                  An experimental study and a thermodynamic evaluation of the Fe-Cr-Mo system, 
$                                  Metall. Trans. A, Vol. 19A, No. 6, pp 1385-1394, 1988.
$ A00189-113  Fe-C-Nb           W. Huang, 
$                                  A thermodynamic evaluation of the Fe-Nb-C system, 
$                                  Z. Metallkd., Vol. 81, pp 397-404, 1990.
$ A00190-114  Cr-B              C.E. Campbell and U.R. Kattner, 
$                                  Assessment of the Cr-B system and extrapolation to the Ni-Al-Cr-B quaternary system, 
$                                  CALPHAD, Vol. 26, No. 3, pp 477-490, 2002.
$ A00191-115  Fe-B              T. Van Rompaey, K.C. H. Kumar, P. Wollants, 
$                                  Thermodynamic optimization of the B-Fe system,
